Repository: Hemant5346/solarplant

File: filtered/cocoa/filtered_new_Cocoa_aSiTriple28324_updated.csv (part 1 of 70)
Time Stamp (local standard time) yyyy-mm-ddThh:mm:ss,POA irradiance CMP22 pyranometer (W/m2),PV module back surface temperature (degC),Pmp uncertainty (%),Pmp (W),Voc (V),Isc (A),Vmp (V),Imp (A)
2011-01-21T08:15:06,35.1,19.0,4.0,2.4444,19.806,0.1929,15.8504,0.1542
2011-01-21T08:25:06,21.0,19.0,6.2,1.381,19.0003,0.1177,15.1558,0.0911
2011-01-21T08:35:06,29.8,19.1,4.4,2.1752,19.6134,0.1712,15.572,0.1397
2011-01-21T09:10:06,29.7,18.9,4.3,2.1936,19.6544,0.1732,15.6619,0.1401
2011-01-21T09:15:06,51.8,19.7,2.6,4.0484,20.4203,0.3001,16.2195,0.2496
2011-01-21T09:20:06,34.9,19.7,3.7,2.6413,19.8314,0.2054,15.7939,0.1672
2011-01-21T09:25:06,37.8,19.6,3.5,2.8489,19.9545,0.2201,15.9064,0.1791
2011-01-21T09:30:06,45.5,19.3,3.0,3.455,20.2453,0.2591,16.1007,0.2146
2011-01-21T09:35:06,51.6,19.6,2.6,4.0404,20.4418,0.2996,16.244,0.2487
2011-01-21T09:40:06,42.5,19.2,3.1,3.2964,20.1964,0.2487,16.0787,0.205
2011-01-21T09:45:06,54.0,18.9,2.5,4.4097,20.6305,0.3226,16.4029,0.2688
2011-01-21T09:50:06,41.7,19.2,3.0,3.4213,20.2563,0.2571,16.1422,0.2119
2011-01-21T09:55:06,20.2,18.6,5.7,1.5764,19.256,0.1317,15.4259,0.1022
2011-01-21T10:00:06,58.7,18.1,2.2,5.0004,20.8973,0.3605,16.6606,0.3001
2011-01-21T10:05:06,59.5,18.7,2.2,4.8877,20.7951,0.3548,16.5702,0.295
2011-01-21T10:10:06,98.6,18.9,1.5,8.2128,21.5032,0.5725,17.0729,0.481
2011-01-21T10:15:06,96.1,19.2,1.5,7.7624,21.3958,0.5444,17.0208,0.4561
2011-01-21T10:20:06,95.2,20.1,1.6,7.3514,21.2481,0.5196,16.9164,0.4346
2011-01-21T10:25:06,130.1,20.9,1.2,10.1619,21.6242,0.7042,17.1456,0.5927
2011-01-21T10:30:06,167.4,21.4,1.1,12.9196,21.9151,0.8833,17.341,0.745
2011-01-21T10:35:06,185.7,21.4,1.0,14.392,22.0555,0.9794,17.3962,0.8273
2011-01-21T10:40:06,185.2,21.5,1.0,14.2909,22.0485,0.9726,17.3844,0.8221
2011-01-21T10:45:06,155.6,21.4,1.1,11.7934,21.7973,0.8121,17.2413,0.684
2011-01-21T10:55:06,258.7,22.0,0.8,20.1475,22.4546,1.3558,17.5865,1.1456
2011-01-21T11:00:06,202.9,23.2,0.9,15.456,21.9769,1.0579,17.2717,0.8949
2011-01-21T11:05:06,241.6,24.0,0.8,18.4265,22.1305,1.2565,17.3479,1.0622
2011-01-21T11:10:06,234.7,25.0,0.9,17.9327,22.0231,1.2284,17.2751,1.0381
2011-01-21T11:15:06,203.7,25.2,0.9,15.7203,21.8507,1.0825,17.1797,0.9151
2011-01-21T11:20:06,273.8,26.1,0.8,21.0533,22.1798,1.436,17.3313,1.2148
2011-01-21T11:25:06,134.5,25.8,1.2,10.0831,21.1817,0.7158,16.76,0.6016
2011-01-21T11:30:06,218.2,24.7,0.9,16.6626,21.9685,1.141,17.2593,0.9654
2011-01-21T11:35:06,255.7,27.0,0.8,19.3882,21.9704,1.3313,17.2087,1.1267
2011-01-21T11:40:06,259.0,27.3,0.8,19.9317,21.9808,1.3686,17.2032,1.1586
2011-01-21T11:45:06,180.4,26.6,0.9,14.0237,21.5702,0.9766,16.9792,0.8259
2011-01-21T11:50:06,225.8,25.9,0.8,17.7826,21.9568,1.2207,17.2192,1.0327
2011-01-21T11:55:06,238.1,25.8,0.8,18.8626,22.0407,1.2917,17.271,1.0922
2011-01-21T12:00:06,173.5,24.0,0.9,13.8271,21.7472,0.9561,17.1258,0.8074
2011-01-21T12:05:06,166.7,23.7,1.0,13.2364,21.7257,0.9168,17.1127,0.7735
2011-01-21T12:10:06,217.4,23.6,0.8,17.3578,22.0934,1.1847,17.3322,1.0015
2011-01-21T12:15:06,255.9,24.0,0.8,20.579,22.3253,1.3944,17.4799,1.1773
2011-01-21T12:20:06,290.3,24.8,0.7,23.0339,22.3908,1.5598,17.5017,1.3161
2011-01-21T12:25:06,303.5,24.8,0.7,23.6747,22.4312,1.6033,17.4828,1.3542
2011-01-21T12:30:06,245.0,24.0,0.8,19.0845,22.2151,1.2984,17.3961,1.0971
2011-01-21T12:35:06,267.6,23.9,0.8,20.5568,22.3283,1.3911,17.4784,1.1761
2011-01-21T12:40:06,605.5,28.6,0.5,45.7967,22.997,3.0891,17.6224,2.5988
2011-01-21T12:45:06,456.2,30.5,0.6,34.7722,22.4766,2.3719,17.376,2.0012
2011-01-21T12:50:06,316.6,30.3,0.7,24.0631,21.995,1.6598,17.1364,1.4042
2011-01-21T12:55:06,454.4,33.0,0.6,33.7599,22.2134,2.331,17.1611,1.9672
2011-01-21T13:00:06,278.8,31.2,0.7,21.3084,21.7265,1.4838,16.9766,1.2552
2011-01-21T13:05:06,157.4,28.4,1.0,11.8027,21.17,0.841,16.6853,0.7074
2011-01-21T13:10:06,74.3,24.9,1.7,5.3366,20.3676,0.4022,16.2686,0.328
2011-01-21T13:15:06,123.3,23.8,1.2,9.2227,21.2233,0.6552,16.8077,0.5487
2011-01-21T13:20:06,163.5,24.5,1.0,12.412,21.5657,0.8648,16.9906,0.7305
2011-01-21T13:25:06,248.8,25.7,0.8,18.9012,22.042,1.297,17.2676,1.0946
2011-01-21T13:30:06,178.3,24.7,1.0,13.5001,21.6672,0.9362,17.0496,0.7918
2011-01-21T13:35:06,192.6,25.4,0.9,14.7625,21.7277,1.0248,17.0923,0.8637
2011-01-21T13:40:06,119.9,22.8,1.2,9.2631,21.3079,0.6535,16.8374,0.5502
2011-01-21T13:45:06,108.6,22.0,1.3,8.3139,21.2279,0.5898,16.8023,0.4948
2011-01-21T13:50:06,84.0,21.1,1.6,6.4749,20.9624,0.4657,16.6124,0.3898
2011-01-21T13:55:06,56.1,20.3,2.2,4.3491,20.4639,0.3229,16.2469,0.2677
2011-01-21T14:00:06,50.0,19.2,2.5,3.8979,20.4314,0.2917,16.2696,0.2396
2011-01-21T14:05:06,53.9,19.0,2.3,4.2301,20.5661,0.3133,16.3556,0.2586
2011-01-21T14:10:06,38.8,18.8,3.2,2.96,20.0839,0.2284,16.0067,0.1849
2011-01-21T14:15:06,68.7,18.8,2.0,5.4419,20.9318,0.3918,16.6258,0.3273
2011-01-21T14:20:06,52.9,18.7,2.5,4.1236,20.5602,0.3055,16.3439,0.2523
2011-01-21T14:25:06,57.9,18.4,2.4,4.6133,20.747,0.3381,16.5002,0.2796
2011-01-21T14:30:06,65.5,18.3,2.2,5.2565,20.9487,0.3798,16.6422,0.3159
2011-01-21T14:35:06,38.8,17.9,3.6,3.018,20.2127,0.2298,16.0739,0.1878
2011-01-21T14:40:06,66.9,18.0,2.1,5.3175,20.9819,0.3835,16.6526,0.3193
2011-01-21T14:45:06,55.1,17.9,2.5,4.2842,20.6949,0.3151,16.4651,0.2602
2011-01-21T14:50:06,48.3,17.9,3.0,3.7736,20.5186,0.2809,16.325,0.2312
2011-01-21T14:55:06,53.4,17.6,2.6,4.164,20.6829,0.3059,16.4448,0.2532
2011-01-21T15:00:06,54.5,17.8,2.6,4.12,20.6612,0.3051,16.4614,0.2503
2011-01-21T15:05:06,42.7,17.5,3.2,3.1536,20.3084,0.2408,16.2146,0.1945
2011-01-21T15:10:06,62.7,17.6,2.3,4.847,20.8941,0.3514,16.5805,0.2923
2011-01-21T15:15:06,67.9,17.6,2.1,5.3529,21.0236,0.3842,16.7007,0.3205
2011-01-21T15:20:06,37.5,17.3,3.5,2.8133,20.1665,0.2163,16.0706,0.1751
2011-01-21T15:25:06,39.7,17.3,3.3,2.9875,20.2521,0.227,16.0774,0.1858
2011-01-21T15:30:06,26.8,17.0,4.9,1.8323,19.6342,0.1527,15.8034,0.1159
2011-01-21T15:35:06,34.3,16.6,3.8,2.5301,20.0871,0.197,16.0309,0.1578
2011-01-21T15:40:06,32.3,16.6,4.0,2.3363,19.9947,0.1843,16.0026,0.146
2011-01-21T15:45:06,37.1,16.7,3.5,2.7749,20.2213,0.213,16.1273,0.1721
2011-01-21T15:50:06,29.8,16.6,4.4,2.1462,19.8567,0.1684,15.7674,0.1361
2011-01-21T15:55:06,42.6,16.4,3.1,3.24,20.4607,0.2446,16.3431,0.1983
2011-01-21T16:00:06,54.3,16.7,2.5,4.1114,20.7561,0.3023,16.5297,0.2487
2011-01-21T16:05:06,47.9,16.6,2.8,3.6495,20.5999,0.2704,16.3732,0.2229
2011-01-21T16:10:06,53.6,16.8,2.6,4.0392,20.7275,0.2974,16.467,0.2453
2011-01-21T16:15:06,37.1,16.5,3.6,2.7178,20.1964,0.208,16.042,0.1694
2011-01-21T16:20:06,26.8,16.3,4.8,1.9456,19.7518,0.1538,15.6583,0.1243
2011-01-21T16:25:06,38.6,16.3,3.5,2.804,20.2485,0.2127,16.0768,0.1744
2011-01-21T16:30:06,46.1,16.5,3.0,3.3713,20.4971,0.251,16.2705,0.2072
2011-01-21T16:35:06,40.1,16.6,3.5,2.8627,20.2628,0.2169,16.0951,0.1779
2011-01-21T16:40:06,20.4,16.3,6.5,1.3448,19.2286,0.1134,15.2033,0.0885
2011-01-21T16:45:06,23.8,16.2,5.6,1.5893,19.4747,0.1311,15.4477,0.1029
2011-01-21T16:50:06,24.2,16.3,5.6,1.5797,19.4754,0.132,15.541,0.1016
2011-01-22T07:50:06,31.6,11.4,6.9,2.1345,20.4041,0.1645,16.2571,0.1313
2011-01-22T07:55:06,23.7,11.4,9.1,1.4554,20.0181,0.1247,16.3704,0.0889
2011-01-22T08:00:06,47.0,11.7,4.9,3.2473,20.9429,0.237,16.7545,0.1938
2011-01-22T08:05:06,45.6,11.7,4.9,3.1279,20.9469,0.2343,16.907,0.185
2011-01-22T08:10:06,75.1,11.5,3.1,5.5197,21.714,0.3873,17.3241,0.3186
2011-01-22T08:20:06,197.7,14.6,1.6,13.359,22.6706,0.8693,18.2355,0.7326
2011-01-22T08:30:06,99.2,14.5,2.4,7.1727,21.7719,0.4974,17.2949,0.4147
2011-01-22T08:35:06,163.2,14.0,1.7,11.9546,22.5457,0.7806,18.1138,0.66
2011-01-22T08:40:06,144.9,14.8,1.8,10.5619,22.2769,0.709,17.7611,0.5947
2011-01-22T08:45:06,112.8,14.1,2.1,8.2138,21.988,0.5663,17.4152,0.4716
2011-01-22T08:50:06,132.1,14.3,1.9,9.7291,22.2021,0.6628,17.592,0.553
2011-01-22T08:55:06,172.5,15.5,1.5,13.2714,22.5086,0.883,17.7619,0.7472
2011-01-22T09:00:06,234.0,16.6,1.2,17.0718,22.7448,1.1268,18.0043,0.9482
2011-01-22T09:20:06,603.7,19.1,0.8,41.9572,23.7516,2.6785,18.5441,2.2626
2011-01-22T09:25:06,589.1,22.6,0.7,40.9963,23.393,2.663,18.2544,2.2458
2011-01-22T09:30:06,595.4,23.3,0.7,41.2365,23.3539,2.6828,18.2193,2.2633
2011-01-22T09:35:06,634.0,26.2,0.7,44.2943,23.1887,2.9132,18.0295,2.4568
2011-01-22T09:55:06,856.6,26.8,0.6,58.2359,23.5192,3.7888,18.1481,3.2089
2011-01-22T10:00:06,160.7,22.3,1.1,11.6918,21.6932,0.8071,17.2346,0.6784
2011-01-22T10:05:06,169.7,17.7,1.1,12.3551,22.1722,0.8405,17.509,0.7056
2011-01-22T10:10:06,160.7,18.2,1.2,11.6059,22.0589,0.7973,17.4205,0.6662
2011-01-22T10:35:06,874.1,31.8,0.5,60.5222,23.1125,4.0649,17.6825,3.4227
2011-01-22T10:45:06,869.4,30.9,0.5,60.6156,23.159,4.0906,17.6551,3.4333
2011-01-22T10:50:06,878.8,31.1,0.5,61.3443,23.1652,4.1534,17.6315,3.4792
2011-01-22T10:55:06,903.3,34.5,0.5,62.6165,22.8958,4.2844,17.4121,3.5961
2011-01-22T11:05:06,273.9,30.8,0.7,19.4535,21.6138,1.3693,16.9864,1.1452
2011-01-22T11:15:06,971.7,32.0,0.5,67.3487,23.1932,4.5717,17.5772,3.8316
2011-01-22T11:20:06,937.8,31.0,0.5,65.5028,23.2427,4.4518,17.6044,3.7208
2011-01-22T11:25:06,946.6,32.4,0.4,66.0284,23.1385,4.5063,17.5164,3.7695
2011-01-22T11:30:06,946.6,32.0,0.4,66.1652,23.1672,4.5205,17.5282,3.7748
2011-01-22T11:35:06,960.3,32.5,0.4,67.0386,23.1483,4.5872,17.4931,3.8323
2011-01-22T11:40:06,965.5,31.2,0.4,67.5091,23.2485,4.6061,17.5601,3.8445
2011-01-22T11:45:06,971.5,33.8,0.5,67.4954,23.0435,4.6426,17.4056,3.8778
2011-01-22T11:50:06,974.3,32.5,0.5,67.8229,23.1422,4.6523,17.4686,3.8826
2011-01-22T11:55:06,980.2,33.4,0.5,68.0314,23.0494,4.6797,17.399,3.9101
2011-01-22T12:00:06,998.8,34.0,0.5,68.8738,23.0442,4.7411,17.3901,3.9605
2011-01-22T12:05:06,1027.1,34.4,0.5,71.2566,23.0754,4.9086,17.3734,4.1015
2011-01-22T12:10:06,1058.1,35.2,0.4,72.8966,23.0189,5.0343,17.3173,4.2095
2011-01-22T12:30:06,1195.7,36.8,0.4,81.1669,23.0351,5.6011,17.2648,4.7013
2011-01-22T12:40:06,1109.0,27.7,0.5,76.8463,23.7249,5.1749,17.7867,4.3204
2011-01-22T12:50:06,362.9,27.8,0.6,26.6478,22.2642,1.8254,17.3062,1.5398
2011-01-22T12:55:06,1143.4,32.3,0.4,78.4026,23.3865,5.3511,17.5284,4.4729
2011-01-22T13:00:06,1029.7,35.9,0.4,70.9848,22.9583,4.9177,17.2816,4.1075
2011-01-22T13:05:06,1003.9,32.6,0.5,69.5495,23.175,4.7701,17.4732,3.9804
2011-01-22T13:10:06,984.6,33.0,0.5,68.1123,23.1242,4.6696,17.4565,3.9018
2011-01-22T13:15:06,982.0,32.5,0.5,68.3061,23.1776,4.6792,17.4874,3.906
2011-01-22T13:20:06,972.7,33.7,0.5,67.2834,23.0455,4.6369,17.4004,3.8668
2011-01-22T13:25:06,986.8,34.3,0.5,67.864,22.9993,4.6729,17.3714,3.9067
2011-01-22T13:30:06,967.9,30.6,0.5,67.279,23.2889,4.5886,17.5795,3.8271
2011-01-22T13:35:06,960.0,30.1,0.5,66.7936,23.3526,4.5335,17.6478,3.7848
2011-01-22T13:40:06,943.7,31.7,0.5,65.3997,23.1639,4.4655,17.5259,3.7316
2011-01-22T13:45:06,934.8,31.5,0.5,64.761,23.1843,4.4216,17.5489,3.6903
2011-01-22T13:50:06,936.7,31.9,0.5,64.9037,23.1314,4.4387,17.5085,3.707
2011-01-22T13:55:06,929.0,34.1,0.5,63.8572,22.9277,4.3913,17.3821,3.6737
2011-01-22T14:05:06,936.7,33.7,0.5,64.2422,22.9596,4.4072,17.4127,3.6894
2011-01-22T14:10:06,902.2,30.9,0.5,62.2454,23.1821,4.2358,17.6007,3.5365
2011-01-22T14:15:06,896.0,28.7,0.5,62.0264,23.3448,4.193,17.7171,3.5009
2011-01-22T14:20:06,880.3,30.5,0.5,60.6759,23.1561,4.1199,17.6121,3.4451
2011-01-22T14:25:06,873.3,31.0,0.5,60.0612,23.1132,4.0787,17.5928,3.414
2011-01-22T14:30:06,854.2,30.3,0.5,58.6857,23.142,3.9726,17.6453,3.3259
2011-01-22T14:35:06,843.3,29.5,0.5,57.876,23.1802,3.9109,17.693,3.2711
2011-01-22T14:40:06,856.2,30.4,0.5,58.4596,23.1275,3.9485,17.6631,3.3097
2011-01-22T14:45:06,864.9,29.3,0.5,59.0556,23.2446,3.9684,17.7383,3.3293
2011-01-22T14:55:06,913.4,27.0,0.5,61.6587,23.4932,4.098,17.9241,3.44
2011-01-22T15:20:06,780.4,26.8,0.5,52.6023,23.3253,3.4777,17.9769,2.9261
2011-01-22T15:25:06,710.1,28.1,0.5,47.55,23.0806,3.1563,17.8724,2.6605
2011-01-22T15:30:06,684.6,26.8,0.5,45.8644,23.1431,3.0379,17.9437,2.556
2011-01-22T15:35:06,670.9,27.3,0.5,44.5537,23.0736,2.9477,17.936,2.484
2011-01-22T15:40:06,650.9,25.8,0.5,43.0682,23.1568,2.8327,18.0311,2.3886
2011-01-22T15:45:06,621.0,26.5,0.5,40.8119,23.0422,2.6872,18.0065,2.2665
2011-01-22T15:50:06,604.6,25.3,0.5,39.3858,23.078,2.5817,18.0696,2.1797
2011-01-22T15:55:06,586.9,23.5,0.5,38.1245,23.2036,2.4804,18.1956,2.0953
2011-01-22T16:00:06,568.0,23.7,0.5,36.5453,23.1387,2.3772,18.1916,2.0089
2011-01-22T16:05:06,544.6,23.3,0.5,34.7871,23.1198,2.2565,18.2266,1.9086
2011-01-22T16:10:06,521.1,23.9,0.5,32.9169,22.9954,2.1395,18.1838,1.8102
2011-01-22T16:15:06,499.5,22.5,0.5,31.4216,23.0506,2.0331,18.2675,1.7201
2011-01-22T16:20:06,479.8,23.2,0.6,29.7877,22.9479,1.9277,18.2436,1.6328
2011-01-22T16:25:06,454.5,21.8,0.6,27.9481,22.9793,1.8006,18.3242,1.5252
2011-01-22T16:30:06,434.2,21.3,0.6,26.3099,22.9531,1.6909,18.3543,1.4334
2011-01-22T16:35:06,413.4,21.2,0.6,24.5407,22.8792,1.5759,18.3628,1.3364
2011-01-22T16:40:06,387.0,21.3,0.7,22.5412,22.7728,1.4486,18.3419,1.2289
2011-01-22T16:45:06,362.3,21.3,0.7,20.6231,22.6672,1.3262,18.3244,1.1254
2011-01-22T16:50:06,336.9,19.5,0.8,18.6769,22.7227,1.1943,18.4407,1.0128
2011-01-22T16:55:06,311.1,19.4,0.8,16.6966,22.5939,1.0698,18.4101,0.9069
2011-01-22T17:00:06,285.7,18.7,0.9,14.8252,22.5117,0.9499,18.4126,0.8052
2011-01-22T17:05:06,262.5,18.4,1.0,13.085,22.396,0.8388,18.3985,0.7112
2011-01-22T17:10:06,235.9,17.7,1.1,11.1698,22.2763,0.7186,18.3762,0.6078
2011-01-22T17:15:06,209.6,16.7,1.2,9.383,22.1559,0.6061,18.3597,0.5111
2011-01-22T17:20:06,185.9,15.5,1.5,7.7719,22.0427,0.5039,18.3329,0.4239
2011-01-22T17:25:06,159.3,14.8,1.8,6.1115,21.8273,0.401,18.2266,0.3353
2011-01-22T17:30:06,133.0,14.1,2.4,4.6255,21.5572,0.3084,18.0436,0.2564
2011-01-22T17:35:06,107.7,13.0,3.1,3.3032,21.2474,0.226,17.8106,0.1855
2011-01-22T17:40:06,81.5,11.9,5.2,1.8297,20.4314,0.1374,16.8109,0.1088
2011-01-22T17:45:06,54.8,10.3,8.7,0.9083,19.3374,0.0796,15.3164,0.0593
2011-01-24T07:40:06,22.0,9.0,11.1,1.3922,19.9802,0.1129,15.7505,0.0884
2011-01-24T07:45:06,24.6,9.0,10.0,1.5561,20.1558,0.1249,16.0042,0.0972
2011-01-24T07:50:06,29.6,9.2,8.4,1.9263,20.4171,0.1494,16.1429,0.1193
2011-01-24T07:55:06,34.4,9.2,7.3,2.2822,20.6318,0.1736,16.3604,0.1395
2011-01-24T08:00:06,31.6,9.4,8.0,2.0606,20.4709,0.1591,16.2218,0.127
2011-01-24T08:05:06,32.9,9.7,7.6,2.1704,20.5112,0.1662,16.2291,0.1337
2011-01-24T08:10:06,43.8,10.4,5.8,2.9426,20.8572,0.2189,16.5055,0.1783
2011-01-24T08:15:06,42.5,10.6,6.0,2.8333,20.7925,0.2129,16.5523,0.1712
2011-01-24T08:20:06,63.1,10.9,4.2,4.3639,21.3595,0.3118,17.0107,0.2565
2011-01-24T08:25:06,50.7,11.5,5.1,3.4302,20.9377,0.2528,16.5945,0.2067
2011-01-24T08:40:06,94.6,14.1,2.9,6.6059,21.6535,0.4638,17.1349,0.3855
2011-01-24T08:45:06,57.2,13.9,4.8,3.7089,20.8895,0.276,16.7599,0.2213
2011-01-24T08:50:06,67.0,13.7,3.9,4.784,21.2364,0.3392,16.9862,0.2816
2011-01-24T08:55:06,95.4,15.4,2.9,6.74,21.5266,0.4756,17.0294,0.3958
2011-01-24T09:00:06,72.2,15.1,3.6,5.075,21.1602,0.3656,16.7548,0.3029
2011-01-24T09:05:06,85.6,15.2,3.1,6.2049,21.429,0.439,17.0,0.365
2011-01-24T09:10:06,91.9,16.1,2.9,6.5915,21.4244,0.466,16.991,0.3879
2011-01-24T09:15:06,122.5,17.0,2.2,8.9332,21.7622,0.6209,17.2022,0.5193
2011-01-24T09:20:06,92.2,17.3,2.9,6.505,21.2978,0.4638,16.8335,0.3864
2011-01-24T09:25:06,119.2,17.3,2.3,8.759,21.7069,0.6094,17.1791,0.5099
2011-01-24T09:30:06,126.8,18.2,2.2,9.1796,21.6821,0.6402,17.1388,0.5356
2011-01-24T09:35:06,224.7,19.9,1.4,16.5862,22.3498,1.1132,17.6919,0.9375
2011-01-24T09:40:06,120.2,20.1,2.3,8.4464,21.3802,0.5979,16.8706,0.5007
2011-01-24T09:45:06,112.3,19.5,2.3,8.0448,21.3574,0.5706,16.8549,0.4773
2011-01-24T09:50:06,93.4,18.9,2.6,6.781,21.1837,0.4847,16.764,0.4045
2011-01-24T12:00:06,308.9,30.9,0.8,22.0409,21.6978,1.5455,16.8958,1.3045
2011-01-24T12:10:06,1041.5,46.0,0.5,69.6653,22.0414,5.0384,16.5342,4.2134
2011-01-24T12:15:06,996.6,51.8,0.5,65.5601,21.5227,4.8424,16.1622,4.0564
2011-01-24T12:20:06,997.5,53.3,0.5,65.4859,21.3971,4.872,16.0502,4.0801
2011-01-24T12:25:06,992.5,52.9,0.5,65.102,21.4407,4.8279,16.1031,4.0428
2011-01-24T12:30:06,1000.0,50.4,0.5,66.2981,21.6724,4.8699,16.2725,4.0742
2011-01-24T12:35:06,1021.3,51.5,0.5,67.2812,21.6008,4.9577,16.2066,4.1515
2011-01-24T12:40:06,1010.7,49.7,0.5,66.8088,21.7166,4.8922,16.3125,4.0956
2011-01-24T12:45:06,1033.2,49.2,0.4,68.4691,21.826,4.9969,16.3734,4.1817
2011-01-24T12:50:06,1002.2,50.7,0.4,66.1074,21.6594,4.8564,16.2649,4.0644
2011-01-24T12:55:06,999.1,51.0,0.4,65.912,21.6164,4.8537,16.2275,4.0618
2011-01-24T13:00:06,994.8,51.0,0.4,65.5924,21.6079,4.8281,16.2356,4.04
2011-01-24T13:05:06,987.1,50.5,0.5,65.2076,21.6502,4.7843,16.2783,4.0058
2011-01-24T13:10:06,982.5,50.5,0.5,64.9288,21.6255,4.769,16.2614,3.9928
2011-01-24T13:15:06,979.6,45.9,0.5,65.5411,21.9984,4.7341,16.5569,3.9585
2011-01-24T13:20:06,975.4,47.3,0.5,64.9956,21.8982,4.713,16.4869,3.9422
2011-01-24T13:25:06,969.2,47.6,0.5,64.5341,21.8481,4.6872,16.4532,3.9223
2011-01-24T13:30:06,961.8,48.6,0.5,63.7542,21.7218,4.6522,16.3641,3.896
2011-01-24T13:35:06,959.1,49.9,0.5,63.5324,21.6522,4.6505,16.3105,3.8952
2011-01-24T13:40:06,957.2,48.8,0.5,63.5655,21.7466,4.6255,16.3956,3.877
2011-01-24T13:45:06,956.7,46.9,0.5,63.9266,21.919,4.618,16.5329,3.8666
2011-01-24T13:50:06,934.9,48.2,0.5,62.0975,21.7414,4.5087,16.4246,3.7808
2011-01-24T13:55:06,928.9,46.6,0.5,61.9851,21.8787,4.4732,16.5395,3.7477
2011-01-24T14:00:06,918.7,45.8,0.5,61.423,21.9268,4.4185,16.5882,3.7028
2011-01-24T14:05:06,906.8,44.1,0.5,60.9308,22.0798,4.3451,16.7297,3.6421
2011-01-24T14:10:06,894.3,45.6,0.5,59.7123,21.9034,4.2844,16.6148,3.5939
2011-01-24T14:15:06,887.4,43.3,0.5,59.362,22.0993,4.2018,16.8081,3.5318
2011-01-24T14:20:06,951.2,43.6,0.5,63.7326,22.1676,4.5156,16.8002,3.7936
2011-01-24T14:30:06,259.0,39.2,0.7,18.2917,20.7737,1.3293,16.3953,1.1157
2011-01-24T14:55:06,922.6,31.4,0.5,61.6614,23.1067,4.1135,17.7522,3.4734
2011-01-24T15:05:06,868.4,43.2,0.5,56.8364,22.0166,3.9727,16.9086,3.3614
2011-01-24T15:10:06,814.6,42.0,0.5,52.7972,22.0666,3.6437,17.0745,3.0922
2011-01-24T15:25:06,266.6,29.3,0.7,19.424,21.6744,1.3594,16.913,1.1485
2011-01-24T15:35:06,246.7,29.6,0.7,17.8061,21.5171,1.2547,16.8118,1.0591
2011-01-24T15:40:06,244.9,28.9,0.7,17.6546,21.5487,1.2436,16.838,1.0485
2011-01-24T15:45:06,217.3,28.6,0.8,15.6531,21.4246,1.1051,16.7976,0.9319
2011-01-24T16:00:06,510.7,33.4,0.5,32.4034,22.1097,2.1828,17.4887,1.8528
2011-01-24T16:05:06,511.5,32.4,0.5,33.0142,22.2164,2.2182,17.5394,1.8823
2011-01-24T16:10:06,489.5,33.4,0.5,31.721,22.0622,2.1457,17.4289,1.82
2011-01-24T16:15:06,453.7,32.2,0.6,29.2014,22.0654,1.9694,17.479,1.6707
2011-01-24T16:20:06,435.3,31.7,0.6,27.9264,22.0446,1.8815,17.4936,1.5964
2011-01-24T16:25:06,414.8,31.0,0.6,26.3131,22.0342,1.7683,17.5368,1.5005
2011-01-24T16:30:06,385.3,30.0,0.6,23.9005,22.0101,1.5979,17.6016,1.3579
2011-01-24T16:35:06,355.8,29.6,0.6,21.6,21.8943,1.4444,17.5879,1.2281
2011-01-24T16:40:07,337.2,29.3,0.7,20.3224,21.8472,1.3606,17.5764,1.1562
2011-01-24T16:45:07,311.3,29.5,0.7,18.329,21.6935,1.2301,17.5251,1.0459
2011-01-24T16:50:06,282.9,28.4,0.8,15.9663,21.6249,1.0684,17.5702,0.9087
2011-01-24T16:55:06,75.5,24.3,1.6,5.1661,20.2986,0.3877,16.2487,0.3179
2011-01-24T17:00:07,158.7,23.1,1.1,9.3238,21.2858,0.6401,17.2734,0.5398
2011-01-24T17:05:06,193.8,22.5,1.1,10.0372,21.5396,0.6669,17.7477,0.5655
2011-01-24T17:10:08,66.8,21.7,2.0,4.5439,20.3019,0.3412,16.0636,0.2829
2011-01-24T17:15:06,47.3,20.3,2.6,3.146,19.9296,0.2456,15.8868,0.198
2011-01-24T17:20:08,36.4,19.4,3.4,2.3648,19.6244,0.1897,15.6314,0.1513
2011-01-24T17:25:06,33.3,18.8,3.8,2.1222,19.5079,0.1712,15.4743,0.1371
2011-01-24T17:30:06,35.7,18.6,4.0,2.0658,19.5086,0.1643,15.5712,0.1327
2011-01-24T17:35:06,57.3,18.7,4.3,1.9976,19.7504,0.1505,16.3261,0.1224
2011-01-24T17:40:06,26.5,18.5,6.7,1.1812,18.8119,0.0996,15.0451,0.0785
2011-01-25T07:45:06,26.3,18.6,5.4,1.6343,19.2541,0.138,15.576,0.1049
2011-01-25T07:50:06,34.3,18.6,4.2,2.2351,19.6531,0.1811,15.8273,0.1412
2011-01-25T07:55:06,55.3,19.0,2.8,3.799,20.3137,0.2849,16.1247,0.2356
2011-01-25T08:00:06,68.4,19.6,2.3,4.7842,20.5706,0.352,16.313,0.2933
2011-01-25T08:05:06,73.7,20.0,2.1,5.2461,20.6813,0.3841,16.4461,0.319
2011-01-25T08:10:06,84.6,20.2,1.9,5.9909,20.8521,0.4338,16.6039,0.3608
2011-01-25T08:20:06,185.3,22.5,1.1,11.7763,21.6542,0.7964,17.4878,0.6734
2011-01-25T08:45:07,135.2,22.9,1.2,9.8604,21.2969,0.6965,16.8352,0.5857
2011-01-25T08:50:07,162.0,23.7,1.1,11.6273,21.4277,0.8179,16.9117,0.6875
2011-01-25T08:55:06,150.5,23.8,1.2,10.8248,21.3158,0.7619,16.8772,0.6414
2011-01-25T09:00:07,124.4,24.3,1.3,8.8071,20.9774,0.6342,16.5477,0.5322
2011-01-25T09:05:07,106.3,23.5,1.5,7.5753,20.8446,0.5479,16.4491,0.4605
2011-01-25T09:10:07,136.0,23.6,1.2,9.7895,21.1999,0.6962,16.7081,0.5859
2011-01-25T09:15:07,161.2,23.9,1.1,11.6441,21.4095,0.8155,16.9446,0.6872
2011-01-25T09:20:06,194.7,25.4,1.0,13.9567,21.5383,0.9795,16.9013,0.8258
2011-01-25T09:30:06,297.3,27.6,0.7,21.8326,21.9643,1.511,17.1478,1.2732
2011-01-25T09:45:06,252.1,28.3,0.8,18.4314,21.6665,1.2895,16.9338,1.0884
2011-01-25T09:50:06,295.7,27.4,0.7,21.3479,21.9418,1.4761,17.1785,1.2427
2011-01-25T09:55:06,247.5,27.5,0.8,17.8124,21.6815,1.2455,16.9858,1.0487
2011-01-25T10:00:06,311.7,27.7,0.7,22.5067,21.975,1.5587,17.1635,1.3113
2011-01-25T10:15:06,269.0,27.7,0.7,19.4669,21.7771,1.3565,17.0481,1.1419
2011-01-25T10:20:06,252.9,27.7,0.8,18.0959,21.6678,1.2679,16.9703,1.0663
2011-01-25T10:30:06,869.8,33.0,0.5,59.5761,22.8893,4.0317,17.5277,3.399
2011-01-25T10:40:06,364.9,31.6,0.6,26.4089,21.8664,1.8464,16.986,1.5547
2011-01-25T10:45:06,272.7,32.0,0.7,19.6645,21.4246,1.3914,16.7323,1.1752
2011-01-25T10:55:06,421.3,33.0,0.6,30.4499,21.9472,2.1333,16.9544,1.796
2011-01-25T11:05:06,403.9,32.1,0.5,29.5984,21.9839,2.0643,16.9805,1.7431
2011-01-25T11:20:06,486.2,31.3,0.5,36.3417,22.3485,2.5089,17.1514,2.1189
2011-01-25T11:30:06,440.4,36.2,0.5,31.93,21.7602,2.2608,16.7799,1.9029
2011-01-25T11:35:06,354.2,31.7,0.6,25.8669,21.8181,1.8128,16.9249,1.5283
2011-01-25T11:50:06,452.7,34.9,0.5,33.1496,21.9086,2.3271,16.8831,1.9635
2011-01-25T12:00:07,303.2,29.3,0.6,22.2993,21.8266,1.5572,16.9686,1.3142
2011-01-25T12:05:06,1076.0,35.5,0.4,74.2289,22.9394,5.1631,17.1884,4.3185
2011-01-25T12:10:06,1007.0,40.6,0.4,69.6696,22.5008,4.92,16.9117,4.1196
2011-01-25T12:25:06,1008.4,41.1,0.5,69.5898,22.4227,4.9437,16.8377,4.133
2011-01-25T12:30:06,1179.5,41.0,0.5,79.9375,22.629,5.6185,16.9516,4.7156
2011-01-25T12:50:06,325.4,34.2,0.6,23.2345,21.4624,1.6504,16.669,1.3939
2011-01-25T12:55:06,308.2,29.8,0.6,22.489,21.7807,1.5751,16.927,1.3286
2011-01-25T13:00:06,136.7,27.8,1.0,9.6544,20.7777,0.7039,16.3447,0.5907
2011-01-25T13:05:06,218.8,27.3,0.7,16.1513,21.5194,1.1383,16.8324,0.9595
2011-01-25T13:10:06,225.4,27.0,0.7,16.518,21.5845,1.1615,16.8718,0.979
2011-01-25T13:15:06,474.2,29.8,0.5,35.2359,22.3928,2.4311,17.2334,2.0446
2011-01-25T13:20:06,375.8,30.6,0.5,27.4951,21.9955,1.9182,17.0186,1.6156
2011-01-25T13:45:06,233.0,28.8,0.7,16.934,21.4744,1.1964,16.794,1.0083
2011-01-25T13:50:06,226.5,28.5,0.7,16.5049,21.4489,1.1671,16.7725,0.984
2011-01-25T13:55:06,253.7,28.2,0.7,18.5208,21.6366,1.3008,16.9108,1.0952
2011-01-25T14:10:06,318.0,33.8,0.6,23.1118,21.4555,1.6405,16.6834,1.3853
2011-01-25T14:20:06,143.9,27.9,0.9,10.1023,20.8479,0.7353,16.538,0.6109
2011-01-25T14:25:06,205.8,26.7,0.8,15.4679,21.5136,1.0898,16.8484,0.9181
2011-01-25T14:30:06,148.5,26.6,1.0,10.8744,21.0372,0.7823,16.5591,0.6567
2011-01-25T14:35:06,114.4,25.7,1.2,8.2994,20.7255,0.6062,16.3572,0.5074
2011-01-25T14:40:06,133.1,25.7,1.0,9.6746,20.9416,0.6983,16.4804,0.587
2011-01-25T14:45:06,171.9,26.1,0.9,12.3756,21.2429,0.881,16.6789,0.742
2011-01-25T14:50:06,227.2,27.4,0.8,16.5307,21.539,1.1649,16.8521,0.9809
2011-01-25T14:55:06,197.8,27.7,0.8,14.1953,21.2936,1.0105,16.6844,0.8508
2011-01-25T15:00:06,143.3,27.4,1.0,10.377,20.883,0.7492,16.4217,0.6319
2011-01-25T15:05:06,118.1,26.2,1.1,8.4352,20.7158,0.6168,16.3863,0.5148
2011-01-25T15:10:06,137.7,25.9,1.0,10.0145,20.9767,0.7214,16.4953,0.6071
2011-01-25T15:15:06,143.0,25.5,1.0,10.4286,21.0652,0.7469,16.6061,0.628
2011-01-25T15:25:06,265.9,29.4,0.7,19.1782,21.5851,1.3523,16.8355,1.1392
2011-01-25T15:30:06,337.3,28.4,0.6,23.9378,21.9827,1.6553,17.2003,1.3917
2011-01-25T15:35:06,199.4,27.8,0.8,14.5328,21.3397,1.0287,16.7259,0.8689
2011-01-25T15:40:06,149.1,26.3,1.0,10.7243,21.0411,0.771,16.548,0.6481
2011-01-25T15:45:06,173.6,26.2,0.9,12.5239,21.2552,0.8918,16.6843,0.7506
2011-01-25T15:50:06,157.3,26.3,1.0,11.3467,21.116,0.8128,16.5934,0.6838
2011-01-25T15:55:06,159.1,26.6,1.0,11.5371,21.1069,0.8263,16.602,0.6949
2011-01-25T16:00:06,130.9,26.4,1.1,9.3803,20.844,0.6806,16.3966,0.5721
2011-01-25T16:05:06,114.4,25.9,1.2,8.1361,20.6819,0.5949,16.3248,0.4984
2011-01-25T16:10:06,126.9,25.9,1.2,8.9776,20.829,0.647,16.5139,0.5436
2011-01-25T16:15:06,148.8,26.7,1.1,10.4403,20.9793,0.7419,16.6932,0.6254
2011-01-25T16:20:06,502.2,28.7,0.6,32.0322,22.4338,2.0947,17.9286,1.7867
2011-01-25T16:35:06,124.8,29.4,1.2,8.481,20.445,0.6303,16.1597,0.5248
2011-01-25T16:40:06,98.1,26.3,1.4,6.6803,20.3891,0.5006,16.1699,0.4131
2011-01-25T16:45:06,71.7,24.8,1.9,4.779,20.0461,0.366,15.958,0.2995
2011-01-25T16:50:06,59.7,24.1,2.2,3.9432,19.8424,0.3084,15.8319,0.2491
2011-01-25T16:55:06,50.9,23.3,2.5,3.354,19.6941,0.2653,15.705,0.2136
2011-01-25T17:00:06,58.6,23.2,2.2,3.9364,19.9179,0.3041,15.7784,0.2495
2011-01-25T17:05:06,57.4,22.9,2.3,3.8935,19.9251,0.2994,15.7277,0.2476
2011-01-25T17:10:06,58.8,22.9,2.2,3.9774,19.9609,0.3043,15.7974,0.2518
2011-01-25T17:15:06,50.0,22.7,2.6,3.3272,19.7227,0.2591,15.5741,0.2136
2011-01-25T17:20:06,37.6,22.4,3.3,2.4301,19.299,0.1952,15.2575,0.1593
2011-01-25T17:25:06,32.1,22.2,3.9,2.0597,19.0895,0.1688,15.0245,0.1371
2011-01-25T17:30:06,21.4,21.9,5.6,1.3029,18.4687,0.1144,14.4562,0.0901
2011-01-26T08:20:06,21.5,18.8,6.3,1.3982,18.9262,0.1178,14.9939,0.0932
2011-01-26T08:30:06,44.2,19.2,3.4,2.8386,19.9205,0.222,16.0589,0.1768
2011-01-26T08:35:06,55.9,19.4,2.7,3.697,20.244,0.2802,16.226,0.2278
2011-01-26T08:40:06,36.3,19.5,4.1,2.2419,19.5789,0.1823,15.862,0.1413
2011-01-26T08:45:07,45.9,19.4,3.2,3.1796,20.0032,0.2428,15.8785,0.2002
2011-01-26T08:55:06,70.2,19.8,2.2,4.944,20.5745,0.363,16.2884,0.3035
2011-01-26T09:00:06,39.3,19.9,3.6,2.7138,19.7207,0.2121,15.6025,0.1739
2011-01-26T09:05:06,36.6,19.5,3.7,2.5545,19.6908,0.2019,15.644,0.1633
2011-01-26T09:10:06,26.2,19.2,4.9,1.8532,19.2665,0.1507,15.2627,0.1214
2011-01-26T09:15:06,34.7,19.1,3.8,2.5681,19.7383,0.1997,15.6201,0.1644
2011-01-26T09:20:06,29.2,19.3,4.4,2.1763,19.4975,0.1731,15.4433,0.1409
2011-01-26T09:25:06,21.1,18.9,5.7,1.5967,19.0921,0.1322,15.1223,0.1056
2011-01-26T09:30:06,36.1,19.0,3.6,2.7909,19.8733,0.2155,15.7565,0.1771
2011-01-26T09:40:06,38.5,18.1,3.3,2.9548,20.0416,0.2259,15.9127,0.1857
2011-01-26T09:45:06,61.7,18.0,2.3,4.4902,20.6506,0.3332,16.4381,0.2732
2011-01-26T09:50:06,239.0,18.9,0.9,18.3062,22.5126,1.2383,17.6071,1.0397
2011-01-26T09:55:06,98.1,18.1,1.6,7.4222,21.3314,0.5255,16.8622,0.4402
2011-01-26T10:00:06,94.0,17.7,1.7,7.0481,21.3027,0.5012,16.8383,0.4186
2011-01-26T10:05:06,104.7,17.3,1.5,7.9264,21.5012,0.557,17.0058,0.4661
2011-01-26T10:10:06,195.4,17.7,1.0,14.7121,22.3146,1.0007,17.4911,0.8411
2011-01-26T10:15:06,281.0,20.0,0.8,21.1213,22.5724,1.429,17.6066,1.1996
2011-01-26T10:20:06,393.2,20.8,0.7,29.5868,22.968,1.9812,17.7982,1.6624
2011-01-26T10:35:06,839.5,29.3,0.5,58.7766,23.1607,4.0048,17.574,3.3445
2011-01-26T10:45:06,469.3,28.3,0.5,34.6595,22.4995,2.3811,17.316,2.0016
2011-01-26T10:55:06,279.2,26.5,0.7,20.7114,21.9568,1.4381,17.1278,1.2092
2011-01-26T11:00:06,159.1,22.0,1.0,12.0378,21.6262,0.8423,17.0025,0.708
2011-01-26T11:05:06,171.1,20.9,1.0,12.5865,21.7911,0.8746,17.1045,0.7359
2011-01-26T11:10:06,273.4,22.1,0.8,20.1097,22.316,1.3756,17.3875,1.1566
2011-01-26T11:20:06,625.6,33.4,0.5,44.934,22.4081,3.1304,17.1043,2.6271
2011-01-26T11:30:06,320.8,27.5,0.6,23.4616,22.0092,1.63,17.1225,1.3702
2011-01-26T11:35:06,344.2,24.2,0.6,25.2116,22.4247,1.7252,17.4153,1.4477
2011-01-26T11:40:06,329.0,23.8,0.7,24.2037,22.423,1.6546,17.4245,1.3891
2011-01-26T11:45:06,482.4,26.2,0.6,35.2523,22.6973,2.4016,17.4873,2.0159
2011-01-26T11:55:06,367.4,26.3,0.6,27.1124,22.3488,1.8629,17.3141,1.5659
2011-01-26T12:10:06,993.1,34.4,0.4,68.2315,22.903,4.7638,17.2059,3.9656
2011-01-26T12:15:06,993.0,37.5,0.4,67.7915,22.6473,4.7806,17.0176,3.9836
2011-01-26T12:20:06,1003.2,35.4,0.4,68.6463,22.8301,4.8094,17.1383,4.0054
2011-01-26T12:25:06,996.9,34.2,0.4,68.2674,22.9056,4.7622,17.2076,3.9673
2011-01-26T12:30:06,1006.3,36.1,0.4,68.2134,22.7422,4.7906,17.0901,3.9914
2011-01-26T12:35:06,1002.3,35.3,0.5,68.1923,22.8216,4.7767,17.1488,3.9765
2011-01-26T12:40:06,992.1,35.2,0.4,67.4791,22.7852,4.7273,17.1394,3.9371
2011-01-26T12:45:06,1007.2,35.5,0.5,68.5227,22.8119,4.7998,17.1327,3.9995
2011-01-26T12:50:06,1011.8,37.1,0.4,68.3336,22.6641,4.8183,17.0295,4.0127
2011-01-26T12:55:06,1010.2,36.1,0.5,68.1888,22.7344,4.7872,17.0861,3.9909
2011-01-26T13:00:06,1012.9,35.2,0.5,68.4386,22.834,4.7909,17.1542,3.9896
2011-01-26T13:05:06,1012.0,34.9,0.4,68.2941,22.8366,4.7783,17.1623,3.9793
2011-01-26T13:10:06,1010.9,34.6,0.5,68.0632,22.8392,4.7597,17.1682,3.9645
2011-01-26T13:15:06,1011.2,36.7,0.5,67.6902,22.668,4.7658,17.0475,3.9707
2011-01-26T13:20:06,1007.9,37.4,0.5,67.2652,22.6088,4.7458,17.0083,3.9549
2011-01-26T13:25:06,992.8,38.2,0.4,66.2844,22.5145,4.6884,16.9541,3.9096
2011-01-26T13:30:06,982.3,36.5,0.5,65.9743,22.6524,4.635,17.0682,3.8653
2011-01-26T13:35:06,986.5,36.1,0.5,66.1071,22.6811,4.6383,17.0912,3.8679
2011-01-26T13:40:06,982.8,34.9,0.5,65.9086,22.8093,4.6058,17.194,3.8332
2011-01-26T13:45:06,968.1,35.6,0.5,64.9035,22.726,4.5423,17.1428,3.7861
2011-01-26T13:50:06,968.1,36.3,0.4,64.702,22.657,4.54,17.0935,3.7852
2011-01-26T13:55:06,957.7,37.6,0.5,63.646,22.5132,4.4831,17.0066,3.7424
2011-01-26T14:00:06,947.1,35.7,0.5,63.3362,22.6798,4.4268,17.1425,3.6947
2011-01-26T14:05:06,938.3,35.0,0.5,62.7628,22.7403,4.3721,17.1982,3.6494
2011-01-26T14:10:06,927.4,35.3,0.5,62.0354,22.6928,4.3263,17.1775,3.6114
2011-01-26T14:15:06,918.3,34.8,0.5,61.3959,22.7383,4.268,17.2206,3.5653
2011-01-26T14:20:06,910.8,35.8,0.5,60.6018,22.6212,4.2267,17.1476,3.5341
2011-01-26T14:25:06,899.9,37.1,0.5,59.5115,22.4787,4.1695,17.0652,3.4873
2011-01-26T14:30:06,893.7,36.4,0.5,59.014,22.521,4.1224,17.1087,3.4494
2011-01-26T14:35:06,876.9,36.2,0.5,57.8838,22.5086,4.0394,17.1228,3.3805
2011-01-26T14:40:06,857.4,34.8,0.5,56.8438,22.6121,3.945,17.2195,3.3011
2011-01-26T14:45:06,849.9,34.0,0.5,56.3136,22.6687,3.8949,17.2799,3.2589
2011-01-26T14:50:06,836.3,33.8,0.5,55.435,22.644,3.8335,17.2786,3.2083
2011-01-26T14:55:06,832.0,33.8,0.5,54.6109,22.6199,3.7746,17.2775,3.1608
2011-01-26T15:00:06,810.8,34.0,0.5,53.3544,22.5913,3.6842,17.2813,3.0874
2011-01-26T15:05:06,793.7,35.0,0.5,52.074,22.4767,3.6045,17.2221,3.0237
2011-01-26T15:10:06,778.7,35.5,0.5,50.9165,22.4012,3.5272,17.194,2.9613
2011-01-26T15:15:06,762.3,34.4,0.5,49.7762,22.4494,3.4348,17.2542,2.8849
2011-01-26T15:20:06,743.4,32.7,0.5,48.7653,22.5984,3.3391,17.3896,2.8043
2011-01-26T15:25:06,727.7,35.0,0.5,47.2411,22.3544,3.2593,17.2344,2.7411
2011-01-26T15:30:06,708.4,32.1,0.5,46.2129,22.586,3.1517,17.4373,2.6502
2011-01-26T15:35:06,690.2,32.4,0.5,44.8075,22.5086,3.058,17.4177,2.5725
2011-01-26T15:40:06,670.1,33.2,0.5,43.2857,22.3993,2.9602,17.364,2.4928
2011-01-26T15:45:06,647.9,32.5,0.5,41.8365,22.409,2.8503,17.4124,2.4027
2011-01-26T15:50:06,631.2,30.5,0.5,40.6494,22.5548,2.7478,17.5571,2.3153
2011-01-26T15:55:06,607.6,31.6,0.5,38.9338,22.3993,2.6384,17.4809,2.2272
2011-01-26T16:00:06,586.9,30.9,0.5,37.4502,22.4123,2.5326,17.5229,2.1372
2011-01-26T16:05:06,566.3,29.4,0.5,36.01,22.4975,2.4208,17.6245,2.0432
2011-01-26T16:10:06,543.4,29.1,0.5,34.3476,22.4737,2.3039,17.6531,1.9457
2011-01-26T16:15:06,520.2,29.2,0.5,32.6642,22.3947,2.1884,17.6418,1.8515
2011-01-26T16:20:06,494.0,29.0,0.5,30.8719,22.3485,2.0669,17.6562,1.7485
2011-01-26T16:25:06,471.0,29.0,0.5,29.0929,22.2709,1.9471,17.6482,1.6485
2011-01-26T16:30:06,446.3,28.4,0.5,27.2906,22.2419,1.8226,17.6802,1.5436
2011-01-26T16:35:06,423.9,28.6,0.6,25.5114,22.1448,1.7043,17.6606,1.4445
2011-01-26T16:40:06,398.8,27.4,0.6,23.6348,22.1516,1.5728,17.7267,1.3333
2011-01-26T16:45:06,373.9,26.1,0.6,21.7757,22.1534,1.4433,17.7935,1.2238
2011-01-26T16:50:06,348.9,26.0,0.6,19.8352,22.0648,1.3146,17.794,1.1147
2011-01-26T16:55:06,324.7,25.3,0.7,17.9163,21.9971,1.1861,17.8136,1.0058
2011-01-26T17:00:06,300.1,24.9,0.7,16.0538,21.9021,1.0633,17.8137,0.9012
2011-01-26T17:05:06,276.3,23.8,0.8,14.2807,21.859,0.9441,17.8381,0.8006
2011-01-26T17:10:06,248.7,23.4,0.9,12.4162,21.7309,0.8238,17.8122,0.6971
2011-01-26T17:15:06,223.7,22.8,1.0,10.6069,21.6001,0.705,17.7829,0.5965
2011-01-26T17:20:06,197.7,22.1,1.2,8.8362,21.4394,0.5903,17.7296,0.4984
2011-01-26T17:25:06,171.1,21.3,1.4,7.1066,21.2585,0.4785,17.6514,0.4026
2011-01-26T17:30:06,145.3,20.4,1.7,5.5307,21.0379,0.3773,17.5364,0.3154
2011-01-26T17:35:06,120.1,19.3,2.3,4.1199,20.7737,0.2861,17.3521,0.2374
2011-01-26T17:40:06,95.3,18.3,3.1,2.8674,20.4203,0.2042,17.0857,0.1678
2011-01-26T17:45:06,69.8,17.1,5.5,1.4364,19.3433,0.1148,15.6886,0.0916
2011-01-27T07:35:06,73.3,4.7,8.6,1.953,21.0294,0.1573,17.1549,0.1138
2011-01-27T07:40:06,146.9,5.1,6.4,2.825,21.5049,0.2147,17.6183,0.1603
2011-01-27T07:45:06,171.2,5.6,4.0,4.2501,22.1683,0.3544,18.3155,0.232
2011-01-27T07:50:06,196.7,7.9,2.4,10.043,23.0871,0.6318,18.9065,0.5312
2011-01-27T07:55:06,221.0,9.0,2.1,12.0386,23.1828,0.7571,18.8909,0.6373
2011-01-27T08:00:06,245.7,9.7,1.8,14.0165,23.2804,0.8819,18.8717,0.7427
2011-01-27T08:05:06,270.8,9.4,1.6,16.0192,23.4551,1.0056,18.9187,0.8467
2011-01-27T08:10:06,295.7,10.3,1.5,17.9625,23.4997,1.1308,18.8705,0.9519
2011-01-27T08:15:06,321.1,10.5,1.4,19.9663,23.6012,1.2591,18.8606,1.0586
2011-01-27T08:20:06,349.5,10.9,1.3,21.9954,23.6813,1.3889,18.8448,1.1672
2011-01-27T08:40:06,461.0,12.2,1.0,29.5904,23.909,1.8756,18.8024,1.5738
2011-01-27T08:45:06,476.5,14.2,1.0,30.8019,23.7548,1.9668,18.6522,1.6514
2011-01-27T08:55:06,525.2,14.4,0.9,34.297,23.844,2.1964,18.6232,1.8416
2011-01-27T09:00:06,554.3,15.3,0.9,36.2997,23.8544,2.3267,18.5937,1.9523
2011-01-27T09:05:06,513.1,18.8,0.9,34.0764,23.5088,2.2118,18.3545,1.8566
2011-01-27T09:10:06,597.6,22.1,0.8,39.099,23.4229,2.5499,18.2377,2.1439
2011-01-27T09:15:06,628.0,24.3,0.8,40.8879,23.2225,2.6869,18.0769,2.2619
2011-01-27T09:20:06,639.6,24.8,0.8,41.9352,23.2003,2.7705,18.0046,2.3291
2011-01-27T09:25:06,659.2,26.6,0.7,43.1967,23.0552,2.8729,17.8779,2.4162
2011-01-27T09:30:06,677.1,27.4,0.7,44.3986,23.0448,2.9604,17.8404,2.4887
2011-01-27T09:35:06,698.1,27.6,0.7,45.8917,23.0592,3.0675,17.8131,2.5763
2011-01-27T09:40:06,709.1,28.3,0.7,46.6462,23.0123,3.13,17.7488,2.6281
2011-01-27T09:45:06,736.4,29.1,0.6,48.4979,23.008,3.2649,17.7039,2.7394
2011-01-27T09:50:06,753.3,30.2,0.6,49.6189,22.9459,3.3521,17.6371,2.8133
2011-01-27T09:55:06,761.5,30.6,0.6,50.2762,22.9062,3.4074,17.5867,2.8588
2011-01-27T10:00:06,764.7,32.2,0.6,50.5817,22.8041,3.4436,17.504,2.8897
2011-01-27T10:05:06,792.8,32.8,0.6,52.2551,22.793,3.5712,17.4581,2.9932
2011-01-27T10:10:06,824.1,34.5,0.5,54.026,22.6713,3.7185,17.3308,3.1173
2011-01-27T10:15:06,835.5,30.4,0.5,55.2028,22.9973,3.761,17.5464,3.1461
2011-01-27T10:20:06,835.7,30.8,0.5,55.5196,22.9824,3.79,17.5166,3.1695
2011-01-27T10:25:06,848.3,30.7,0.5,56.4631,23.011,3.8558,17.5195,3.2229
2011-01-27T10:30:06,861.2,30.5,0.5,57.2135,23.052,3.9082,17.5308,3.2636
2011-01-27T10:35:06,894.3,31.7,0.5,59.1896,23.0579,4.0507,17.5001,3.3822
2011-01-27T10:40:06,910.7,33.7,0.5,60.0888,22.915,4.1398,17.3811,3.4571
2011-01-27T10:45:06,914.6,35.0,0.5,60.2599,22.7631,4.1804,17.2515,3.493
2011-01-27T10:50:06,936.3,35.7,0.5,61.5276,22.7435,4.2787,17.2262,3.5717
2011-01-27T10:55:06,949.7,32.8,0.5,62.7097,22.9596,4.3315,17.3615,3.612
2011-01-27T11:00:06,962.2,34.7,0.5,63.3354,22.86,4.3978,17.273,3.6667
2011-01-27T11:05:06,974.2,34.2,0.4,64.1523,22.885,4.4544,17.2729,3.7141
2011-01-27T11:10:06,961.3,37.3,0.4,63.0796,22.6381,4.4176,17.104,3.688
2011-01-27T11:20:06,997.4,37.0,0.4,65.1906,22.6381,4.5809,17.0655,3.82
2011-01-27T11:25:06,992.1,38.3,0.5,64.7726,22.5939,4.5617,17.0293,3.8036
2011-01-27T11:30:06,1012.7,40.4,0.5,65.9625,22.4175,4.6801,16.8789,3.908
2011-01-27T11:35:06,1027.8,39.0,0.5,66.7609,22.5164,4.728,16.9433,3.9403
2011-01-27T11:40:06,1020.2,36.1,0.5,66.9624,22.7676,4.6917,17.1262,3.9099
2011-01-27T11:45:06,1014.7,40.6,0.4,66.0136,22.3765,4.6962,16.8411,3.9198
2011-01-27T11:50:06,1025.3,41.1,0.4,66.6242,22.3889,4.7404,16.8422,3.9558
2011-01-27T11:55:06,1049.0,42.3,0.4,67.9318,22.3477,4.8529,16.7827,4.0477
2011-01-27T12:05:06,1065.1,41.3,0.5,68.6693,22.2991,4.9206,16.74,4.1021
2011-01-27T12:10:06,1050.0,41.9,0.5,67.8607,22.273,4.8658,16.7288,4.0565
2011-01-27T12:15:06,1070.0,44.5,0.4,68.6448,22.124,4.9568,16.5981,4.1357
2011-01-27T12:20:06,1084.1,41.5,0.5,69.9379,22.3804,4.9964,16.7893,4.1656
2011-01-27T12:25:06,1035.5,42.8,0.5,66.8298,22.1702,4.8068,16.658,4.0119
2011-01-27T12:30:06,1047.2,42.1,0.5,67.7379,22.2496,4.8606,16.7074,4.0544
2011-01-27T12:35:06,1053.2,43.6,0.5,67.875,22.1591,4.8907,16.6394,4.0792
2011-01-27T12:40:06,1059.1,41.0,0.5,68.5186,22.3544,4.9035,16.7783,4.0838
2011-01-27T12:45:06,1047.0,42.5,0.5,67.7453,22.2294,4.8665,16.6941,4.058
2011-01-27T12:50:06,1059.9,40.6,0.5,68.9112,22.3928,4.9201,16.8085,4.0998
2011-01-27T12:55:06,1047.7,42.2,0.5,67.9441,22.2709,4.8749,16.7161,4.0646
2011-01-27T13:00:06,1054.3,43.3,0.5,68.1909,22.1689,4.9114,16.6443,4.0969
2011-01-27T13:05:06,1038.6,44.5,0.5,67.0222,22.0563,4.8461,16.567,4.0455
2011-01-27T13:10:06,1047.4,43.1,0.5,67.6387,22.1422,4.8742,16.6327,4.0666
2011-01-27T13:15:06,977.0,44.5,0.5,63.3332,21.9333,4.5887,16.5224,3.8332
2011-01-27T13:25:06,1022.4,43.2,0.5,66.1547,22.1325,4.7554,16.6532,3.9725
2011-01-27T13:30:06,1000.2,42.2,0.5,64.9306,22.1923,4.6521,16.7206,3.8833
2011-01-27T13:35:06,968.6,39.4,0.5,63.448,22.3785,4.4964,16.8912,3.7563
2011-01-27T13:40:06,1004.2,41.0,0.5,65.2467,22.2847,4.6505,16.7948,3.8849
2011-01-27T13:45:06,929.6,41.7,0.5,60.8194,22.1273,4.3501,16.73,3.6354
2011-01-27T13:50:06,966.1,39.6,0.5,63.281,22.3713,4.485,16.8908,3.7465
2011-01-27T13:55:06,968.4,41.5,0.5,63.0951,22.1819,4.5102,16.7467,3.7676
2011-01-27T14:00:06,947.7,40.5,0.5,61.9477,22.2301,4.4101,16.8036,3.6866
2011-01-27T14:05:06,955.1,45.8,0.5,61.3763,21.8019,4.4524,16.4709,3.7263
2011-01-27T14:10:06,941.5,42.7,0.5,61.1116,22.0661,4.378,16.6888,3.6618
2011-01-27T14:15:06,929.5,42.6,0.5,60.346,22.0635,4.3153,16.7073,3.612
2011-01-27T14:20:06,923.6,39.6,0.5,60.2481,22.2769,4.269,16.8817,3.5688
2011-01-27T14:25:06,901.5,41.7,0.5,58.6105,22.0713,4.1784,16.7513,3.4989
2011-01-27T14:30:06,903.1,39.6,0.5,58.7755,22.2828,4.1516,16.9162,3.4745
2011-01-27T14:35:06,886.3,37.2,0.5,57.9882,22.45,4.0635,17.0596,3.3991
2011-01-27T14:40:06,860.0,35.2,0.5,56.6528,22.5659,3.9436,17.1738,3.2988
2011-01-27T14:45:06,855.0,36.7,0.5,56.0488,22.4539,3.9146,17.1051,3.2767
2011-01-27T14:50:06,838.7,37.1,0.5,54.8936,22.383,3.8382,17.0761,3.2146
2011-01-27T14:55:06,819.6,36.5,0.5,53.7219,22.3947,3.7457,17.1075,3.1403
2011-01-27T15:00:06,796.1,35.9,0.5,52.2321,22.409,3.6343,17.1512,3.0454
2011-01-27T15:05:06,784.4,35.7,0.5,51.5142,22.4045,3.5806,17.1624,3.0016
2011-01-27T15:10:06,771.2,34.1,0.5,50.653,22.5138,3.4976,17.2628,2.9342
2011-01-27T15:15:06,755.1,33.9,0.5,49.4983,22.5164,3.4129,17.2951,2.862
2011-01-27T15:20:06,740.6,33.1,0.5,48.5977,22.5405,3.3388,17.3361,2.8033
2011-01-27T15:25:06,732.4,34.0,0.5,47.8295,22.4559,3.2902,17.2942,2.7656
2011-01-27T15:30:06,656.3,32.7,0.5,43.0525,22.4155,2.9513,17.3387,2.483
2011-01-27T15:35:06,695.8,30.9,0.5,45.6004,22.6733,3.0967,17.516,2.6034
2011-01-27T15:45:06,673.8,30.2,0.5,43.5846,22.696,2.9286,17.6368,2.4712
2011-01-27T15:50:06,306.6,27.4,0.6,21.6154,21.9303,1.5081,17.1298,1.2619
2011-01-27T15:55:06,494.4,28.1,0.5,32.4097,22.4512,2.1898,17.5686,1.8447
2011-01-27T16:00:06,313.9,26.3,0.6,21.0819,22.0171,1.4556,17.2806,1.22
2011-01-27T16:05:06,589.7,27.1,0.5,37.7222,22.7657,2.5084,17.8206,2.1168
2011-01-27T16:10:06,531.4,29.3,0.5,34.0351,22.4299,2.2867,17.6151,1.9322
